Repository: andualembelachew2/KineticAI-AWGC

# KineticAI-AWGC

**Spatiotemporal modeling of bioactive silicate ceramics**
Official implementation of:

> A. B. Workie, *From Static Material Design to Predictive Open-Loop Control via Chemistry–Architecture Coupling in a Moving-Boundary Reaction–Diffusion Framework* (2026). ChemRxiv, [doi:10.26434/chemrxiv.15008964/v2](https://doi.org/10.26434/chemrxiv.15008964/v2). Under review in *Journal of Materials Chemistry B*.

---

## Overview

This repository provides an open computational framework for apatite–wollastonite glass-ceramics (AWGCs). Rather than relying on static composition or endpoint bioactivity, it treats bioactivity as a coupled, time-resolved process:

$$\text{network chemistry} \rightarrow \text{ion release} \rightarrow \text{transport} \rightarrow \text{pH / supersaturation} \rightarrow \text{mineralization}$$

**Model components**

- **Solid-state kinetics.** ²⁹Si MAS-NMR Qⁿ speciation and XPS O 1s BO/NBO deconvolution are mapped to Arrhenius activation barriers.
- **Moving-boundary dissolution.** Strut recession $r_s(t)$ drives porosity $\varepsilon(t)$, tortuosity $\kappa(t)$ and effective diffusivity $D_{\mathrm{eff}}(t)$.
- **Damköhler–Péclet analysis.** Dimensionless scaling separates reaction- from transport-limited regimes and identifies a balanced design corridor ($\mathrm{Da} \sim 1$, $\mathrm{Pe} \sim 1$).
- **Regenerative Target Zone (RTZ).** A phase-scheduled admissibility envelope for multi-ion arrival: Phase I, M1 gating within 48 h; Phase II, M1→M2 transition on days 3–7; Phase III, hydroxycarbonate apatite (HCA) maturation beyond day 14.

## Governing equations

Species transport:

$$\frac{\partial C_i}{\partial t}+\nabla\cdot(\mathbf u C_i)=\nabla\cdot\left(D_{\mathrm{eff}}(t)\nabla C_i\right)+S_i-R_i$$

Dissolution-driven porosity change:

## Experimental data pipeline

```text
data/raw/*.csv → src/data_processing.py → data/processed/awgc_ml_dataset.csv → src/models.py
data/raw/*.csv → src/visualization.py  → figures/*.png
```

```bash
python src/data_processing.py
python src/models.py
python src/visualization.py
```

Transport-model fits, including Korsmeyer–Peppas analysis for the 700 °C and 1100 °C samples, are reported in [`docs/model_validation.md`](docs/model_validation.md).

**Validation status.** Model calibration and in-sample evaluation are implemented and documented. Prospective out-of-sample validation is part of the planned research program.

# Data

This directory contains the experimental and processed datasets supporting the KineticAI-AWGC platform and the Kinetic Blueprint framework.

## Provenance

All datasets are transcribed from the peer-reviewed experimental studies listed in `docs/publications.md` (primarily Workie et al., *Crystals* 13(7):1049, 2023, and the Kinetic Blueprint studies that followed). Derived/curated values are flagged as such in each file's documentation. Raw instrument files (diffraction spectra, SEM micrographs) are available in the source publications; this repository ships the quantified results extracted from them.

## Structure

```text
data/
├── raw/                  # Primary experimental values as reported
├── processed/            # Analysis-ready, derived datasets
├── kinetic_blueprint_master.csv   # Integrated processing–structure–transport dataset
├── pH_time_series.csv             # Solution pH during SBF immersion
├── biological_response.csv        # Cell-viability assay results
└── sem_metadata.csv               # SEM morphology descriptions (images in source paper)
```

### Raw Data

Primary experimental observations:

- Initial phase composition (XRD-quantified) vs sintering temperature
- SBF phase evolution (XRD-quantified) vs immersion time
- 1100 °C degradation summary

### Processed Data

Analysis-ready datasets:

- Kinetic Blueprint Master Dataset
- Machine-learning dataset (`awgc_ml_dataset.csv`)
- pH evolution / transport kinetics / model results / feature importance
- Bioactivity interpretation summary

## Data Corrections (2026-08)

During reproducibility validation the following transcription errors were corrected:

| File | Correction |
|------|------------|
| `raw/initial_phase_composition.csv` | 700 °C row summed to 104.14 %; corrected to the canonical values reported in the master dataset (52.20 / 4.00 / 35.80 / 8.00, sum = 100.00 %). |
| `raw/sbf_phase_evolution.csv` | 900 °C day-3 row summed to 99.76 %; proportionally renormalized to 100.00 %. |
| `kinetic_blueprint_master.csv` | `Final_pH_21d` @ 700 °C set to 8.35, matching the day-21 record in `pH_time_series.csv`. |
| `biological_response.csv` | `ISO_10993_Status` values replaced with the standard ISO 10993-5 categories (`Non-Cytotoxic` / `Cytotoxic (<70%)`). |

## Scientific Workflow

Thermal Processing
↓
Crystallization Pathways
↓
Phase Architecture
↓
Microstructure
↓
Transport Behavior
↓
Microenvironment Evolution
↓
Biological Response
↓
Deterministic Materials Design

File: data/biological_response.csv
Extract_Percent,Sintering_Temp_C,Replicate_ID,Cell_Viability_Percent,ISO_10993_Status
20,700,R1,94.2,Non-Cytotoxic
20,700,R2,91.5,Non-Cytotoxic
20,700,R3,91.8,Non-Cytotoxic
40,700,R1,82.5,Non-Cytotoxic
40,700,R2,79.8,Non-Cytotoxic
40,700,R3,80.7,Non-Cytotoxic
60,700,R1,73.1,Non-Cytotoxic
60,700,R2,70.2,Non-Cytotoxic
60,700,R3,71.2,Non-Cytotoxic
80,700,R1,63.5,Cytotoxic (<70%)
80,700,R2,60.8,Cytotoxic (<70%)
80,700,R3,61.7,Cytotoxic (<70%)
100,700,R1,58.0,Cytotoxic (<70%)
100,700,R2,54.8,Cytotoxic (<70%)
100,700,R3,56.7,Cytotoxic (<70%)
20,1100,R1,195.2,Upregulated
20,1100,R2,189.5,Upregulated
20,1100,R3,191.3,Upregulated
40,1100,R1,241.0,Upregulated
40,1100,R2,235.2,Upregulated
40,1100,R3,237.8,Upregulated
60,1100,R1,271.5,Upregulated
60,1100,R2,264.8,Upregulated
60,1100,R3,267.7,Upregulated
80,1100,R1,291.0,Upregulated
80,1100,R2,284.5,Upregulated
80,1100,R3,288.5,Upregulated
100,1100,R1,305.8,Upregulated (~300%)
100,1100,R2,298.2,Upregulated (~300%)
100,1100,R3,302.0,Upregulated (~300%)
